Repository: ayushsgupta/scan-error-analysis

File: data/janaf_thermo.csv (part 1 of 2)
,Formula,Name,Phase,Link,Cp_0,Cp_298,S_0,S_298,DeltaH_0,DeltaH_298,DeltaG_0,DeltaG_298
0,Al,Aluminum,ref,https://janaf.nist.gov/tables/Al-001.txt,0.0,24.209,0.0,28.275,0.0,0.0,0.0,0.0
1,Al,Aluminum,cr,https://janaf.nist.gov/tables/Al-002.txt,0.0,24.209,0.0,28.275,0.0,0.0,0.0,0.0
2,Al,Aluminum,"cr,l",https://janaf.nist.gov/tables/Al-004.txt,0.0,24.209,0.0,28.275,0.0,0.0,0.0,0.0
3,AlBr3,Aluminum Bromide,cr,https://janaf.nist.gov/tables/Al-010.txt,0.0,100.57799999999999,0.0,180.21599999999998,-491895.99999999994,-511285.0,-491895.99999999994,-488515.0
4,AlBr3,Aluminum Bromide,"cr,l",https://janaf.nist.gov/tables/Al-012.txt,0.0,100.57799999999999,0.0,180.21599999999998,-491895.99999999994,-511285.0,-491895.99999999994,-488515.0
5,AlClO,Aluminum Chloride Oxide,cr,https://janaf.nist.gov/tables/Al-019.txt,,56.902,,54.391999999999996,,-793286.0,,-737235.0
6,AlCl3,Aluminum Chloride,cr,https://janaf.nist.gov/tables/Al-025.txt,0.0,91.12799999999999,0.0,109.286,-704300.0,-705632.0,-704300.0,-630018.0
7,AlCl3,Aluminum Chloride,"cr,l",https://janaf.nist.gov/tables/Al-027.txt,0.0,91.12799999999999,0.0,109.286,-704300.0,-705632.0,-704300.0,-630018.0
8,AlCl4K,Potassium Tetrachloroaluminate,cr,https://janaf.nist.gov/tables/Al-029.txt,,156.482,,196.648,,-1196624.0,,-1094521.0
9,AlCl4Na,Sodium Tetrachloroaluminate,cr,https://janaf.nist.gov/tables/Al-030.txt,,154.975,,188.28,,-1142232.0,,-996454.0
10,AlCl6K3,Potassium Hexachloroaluminate,cr,https://janaf.nist.gov/tables/Al-031.txt,,248.90599999999998,,376.56,,-2092000.0,,-1938463.0
11,AlCl6Na3,Sodium Hexachloroaluminate,cr,https://janaf.nist.gov/tables/Al-032.txt,,244.136,,347.272,,-1979032.0000000002,,-1828583.9999999998
12,AlF3,Aluminum Fluoride,cr,https://janaf.nist.gov/tables/Al-041.txt,0.0,75.132,0.0,66.484,-1504272.0000000002,-1510424.0,-1504272.0000000002,-1431122.9999999998
13,AlF3,Aluminum Fluoride,"cr,l",https://janaf.nist.gov/tables/Al-043.txt,0.0,75.132,0.0,66.484,-1504272.0000000002,-1510424.0,-1504272.0000000002,-1431122.9999999998
14,AlF6K3,Potassium Hexafluoraluminate,cr,https://janaf.nist.gov/tables/Al-048.txt,,222.798,,284.512,,-3326280.0,,-3163447.0
15,AlF6Li3,Lithium Hexafluoroaluminate,cr,https://janaf.nist.gov/tables/Al-049.txt,0.0,202.50599999999997,0.0,187.891,-3370866.0,-3383600.9999999995,-3370866.0,-3223790.0
16,AlF6Li3,Lithium Hexafluoroaluminate,"cr,l",https://janaf.nist.gov/tables/Al-051.txt,0.0,202.50599999999997,0.0,187.891,-3370866.0,-3383600.9999999995,-3370866.0,-3223790.0
17,AlF6Na3,"Cryolite, Alpha",cr,https://janaf.nist.gov/tables/Al-052.txt,0.0,215.727,0.0,238.467,-3304649.0000000005,-3316908.0,-3304649.0000000005,-3152167.9999999995
18,AlF6Na3,"Cryolite, Beta",cr,https://janaf.nist.gov/tables/Al-053.txt,,194.72299999999998,,284.881,,-3288781.0,,-3137880.0
19,AlF6Na3,Cryolite,"cr,l",https://janaf.nist.gov/tables/Al-055.txt,0.0,215.727,0.0,238.467,-3304649.0000000005,-3316908.0,-3304649.0000000005,-3152167.9999999995
20,H4AlLi,Lithium Tetrahydroaluminate,cr,https://janaf.nist.gov/tables/Al-062.txt,,86.4,,87.86399999999999,,-117152.0,,-48323.0
21,AlI3,Aluminum Iodide,cr,https://janaf.nist.gov/tables/Al-064.txt,,98.91,,196.104,,-302922.0,,-301018.0
22,AlI3,Aluminum Iodide,"cr,l",https://janaf.nist.gov/tables/Al-066.txt,,98.91,,196.104,,-302922.0,,-301018.0
23,AlLiO2,Lithium Aluminum Oxide,cr,https://janaf.nist.gov/tables/Al-068.txt,0.0,67.777,0.0,53.313,-1180523.0000000002,-1188674.0,-1180523.0000000002,-1126303.0
24,AlLiO2,Lithium Aluminum Oxide,"cr,l",https://janaf.nist.gov/tables/Al-070.txt,0.0,67.777,0.0,53.313,-1180523.0000000002,-1188674.0,-1180523.0000000002,-1126303.0
25,AlN,Aluminum Nitride,cr,https://janaf.nist.gov/tables/Al-071.txt,0.0,30.096999999999998,0.0,20.142,-312980.0,-317984.00000000006,-312980.0,-286995.0
26,AlNaO2,Sodium Aluminum Oxide,cr,https://janaf.nist.gov/tables/Al-073.txt,0.0,73.638,0.0,70.4,-1137319.0,-1133195.0,-1137319.0,-1069248.0
27,Al2BeO4,Beryllium Aluminum Oxide,cr,https://janaf.nist.gov/tables/Al-081.txt,0.0,105.38,0.0,66.291,-2285491.0,-2300782.0,-2285491.0,-2178542.0
28,Al2BeO4,Beryllium Aluminum Oxide,"cr,l",https://janaf.nist.gov/tables/Al-083.txt,0.0,105.38,0.0,66.291,-2285491.0,-2300782.0,-2285491.0,-2178542.0
29,Al2Cl9K3,Potassium Aluminum Chloride,cr,https://janaf.nist.gov/tables/Al-086.txt,,337.23,,468.608,,-2860182.0000000005,,-2625893.0
30,Al2MgO4,Magnesium Aluminum Oxide,cr,https://janaf.nist.gov/tables/Al-089.txt,0.0,116.198,8.075,88.69200000000001,-2283075.0,-2299107.9999999995,-2283075.0,-2176621.0
31,Al2MgO4,Magnesium Aluminum Oxide,"cr,l",https://janaf.nist.gov/tables/Al-091.txt,0.0,116.198,8.075,88.69200000000001,-2283075.0,-2299107.9999999995,-2283075.0,-2176621.0
32,Al2O3,"Aluminum Oxide, Alpha",cr,https://janaf.nist.gov/tables/Al-096.txt,0.0,79.015,0.0,50.95,-1663608.0,-1675692.0,-1663608.0,-1582275.0
33,Al2O3,"Aluminum Oxide, Delta",cr,https://janaf.nist.gov/tables/Al-097.txt,,81.385,,50.626000000000005,,-1666487.0,,-1572974.0
34,Al2O3,"Aluminum Oxide, Gamma",cr,https://janaf.nist.gov/tables/Al-098.txt,,82.729,,52.3,,-1656864.0,,-1563850.0
35,Al2O3,"Aluminum Oxide, Kappa",cr,https://janaf.nist.gov/tables/Al-099.txt,,80.753,,53.555,,-1662303.0,,-1569662.9999999998
36,Al2O3,Aluminum Oxide,"cr,l",https://janaf.nist.gov/tables/Al-101.txt,0.0,79.015,0.0,50.95,-1663608.0,-1675692.0,-1663608.0,-1582275.0
37,Al2O5Si,"Aluminum Silicate, Andalusite",cr,https://janaf.nist.gov/tables/Al-102.txt,0.0,122.755,0.0,93.221,-2575159.0,-2592072.0,-2575159.0,-2444482.0
38,Al2O5Si,"Aluminum Silicate, Kyanite",cr,https://janaf.nist.gov/tables/Al-103.txt,0.0,121.751,0.0,83.815,-2576370.0,-2594331.0,-2576370.0,-2443937.0
39,Al2O5Si,"Aluminum Silicate, Sillimanite",cr,https://janaf.nist.gov/tables/Al-104.txt,0.0,122.215,0.0,96.179,-2572519.0,-2589101.0,-2572519.0,-2442394.0
40,Al2S3,Aluminum Sulfide,cr,https://janaf.nist.gov/tables/Al-105.txt,0.0,105.064,0.0,116.84700000000001,-647350.0,-651030.0,-647350.0,-640335.0
41,Al3F14Na5,Chiolite,cr,https://janaf.nist.gov/tables/Al-106.txt,0.0,454.006,0.0,483.545,-7554691.999999999,-7581408.0,-7554691.999999999,-7200348.000000001
42,Al3F14Na5,Chiolite,"cr,l",https://janaf.nist.gov/tables/Al-108.txt,0.0,454.006,0.0,483.545,-7554691.999999999,-7581408.0,-7554691.999999999,-7200348.000000001
43,Al6BeO10,Beryllium Aluminum Oxide,cr,https://janaf.nist.gov/tables/Al-109.txt,0.0,265.186,0.0,175.55200000000002,-5585659.000000001,-5624133.000000001,-5585659.000000001,-5317254.0
44,Al6BeO10,Beryllium Aluminum Oxide,"cr,l",https://janaf.nist.gov/tables/Al-111.txt,0.0,265.186,0.0,175.55200000000002,-5585659.000000001,-5624133.000000001,-5585659.000000001,-5317254.0
45,Al6O13Si2,"Aluminum Silicate, Mullite",cr,https://janaf.nist.gov/tables/Al-112.txt,0.0,325.64099999999996,0.0,274.889,-6775166.0,-6819209.0,-6775166.0,-6441793.000000001
46,Ar,Argon,ref,https://janaf.nist.gov/tables/Ar-001.txt,0.0,20.785999999999998,0.0,154.845,0.0,0.0,0.0,0.0
47,B,Boron,ref,https://janaf.nist.gov/tables/B-001.txt,0.0,11.315,0.0,5.834,0.0,0.0,0.0,0.0
48,B,"Boron, Beta-Rhombohedral",cr,https://janaf.nist.gov/tables/B-002.txt,0.0,11.315,0.0,5.834,0.0,0.0,0.0,0.0
49,B,Boron,"cr,l",https://janaf.nist.gov/tables/B-004.txt,0.0,11.315,0.0,5.834,0.0,0.0,0.0,0.0
50,BF4K,Potassium Tetrafluoroborate,cr,https://janaf.nist.gov/tables/B-041.txt,,114.48299999999999,,133.888,,-1886984.0,,-1784957.9999999998
51,BF4K,Potassium Tetrafluoroborate,"cr,l",https://janaf.nist.gov/tables/B-043.txt,,114.48299999999999,,133.888,,-1886984.0,,-1784957.9999999998
52,HBO2,Boric Acid,cr,https://janaf.nist.gov/tables/B-049.txt,,54.391999999999996,,48.953,,-802784.0,,-486200.99999999994
53,H3BO3,Boric Acid,cr,https://janaf.nist.gov/tables/B-056.txt,0.0,81.337,0.0,88.743,-1080444.0,-1093990.0,-1080444.0,-968520.0
54,H4BK,Potassium Tetrahydroborate,cr,https://janaf.nist.gov/tables/B-058.txt,0.0,96.571,0.0,106.60799999999999,-218190.0,-226898.0,-218190.0,-159738.0
55,H4BLi,Lithium Tetrahydroborate,cr,https://janaf.nist.gov/tables/B-059.txt,0.0,82.539,0.0,75.815,-180391.0,-190464.00000000003,-180391.0,-124732.99999999999
56,H4BNa,Sodium Tetrahydroborate,cr,https://janaf.nist.gov/tables/B-060.txt,0.0,86.48299999999999,0.0,101.387,-183530.0,-191835.99999999997,-183530.0,-127060.0
57,BKO2,Potassium Borate,cr,https://janaf.nist.gov/tables/B-064.txt,0.0,67.028,0.0,79.98100000000001,-990083.0000000001,-994955.0,-990083.0000000001,-936616.0000000001
58,BKO2,Potassium Borate,"cr,l",https://janaf.nist.gov/tables/B-066.txt,0.0,67.028,0.0,79.98100000000001,-990083.0000000001,-994955.0,-990083.0000000001,-936616.0000000001
59,BLiO2,Lithium Borate,cr,https://janaf.nist.gov/tables/B-068.txt,0.0,60.371,0.0,51.731,-1013678.0,-1019222.0,-1013678.0,-963070.0
60,BLiO2,Lithium Borate,"cr,l",https://janaf.nist.gov/tables/B-070.txt,0.0,60.371,0.0,51.731,-1013678.0,-1019222.0,-1013678.0,-963070.0
61,BN,Boron Nitride,cr,https://janaf.nist.gov/tables/B-072.txt,0.0,19.719,0.0,14.795,-247993.0,-250914.00000000003,-247993.0,-225022.00000000003
62,BNaO2,Sodium Borate,cr,https://janaf.nist.gov/tables/B-074.txt,0.0,65.94,0.0,73.538,-970998.0,-975709.0,-970998.0,-919388.9999999999
63,BNaO2,Sodium Borate,"cr,l",https://janaf.nist.gov/tables/B-076.txt,0.0,65.94,0.0,73.538,-970998.0,-975709.0,-970998.0,-919388.9999999999
64,BTi,Titanium Boride,cr,https://janaf.nist.gov/tables/B-082.txt,,29.673000000000002,,34.727,,-160247.0,,-159691.0
65,B2Be3O6,Beryllium Borate,cr,https://janaf.nist.gov/tables/B-085.txt,,139.746,,100.416,,-3104361.0,,-2938883.0
66,H4B2O4,Dihydroxyborane,cr,https://janaf.nist.gov/tables/B-089.txt,,116.19,,125.52,,-1410426.0000000002,,-1244118.0
67,B2Mg,Magnesium Boride,cr,https://janaf.nist.gov/tables/B-092.txt,0.0,47.823,0.0,35.982,-91337.0,-91964.0,-91337.0,-89473.0
68,B2O3,Boron Oxide,cr,https://janaf.nist.gov/tables/B-095.txt,0.0,62.588,0.0,53.953,-1265776.0,-1271936.0000000002,-1265776.0,-1192796.0
69,B2O3,Boron Oxide,"cr,l",https://janaf.nist.gov/tables/B-097.txt,0.0,62.588,0.0,53.953,-1265776.0,-1271936.0000000002,-1265776.0,-1192796.0
70,B2O4Pb,Lead Borate,cr,https://janaf.nist.gov/tables/B-099.txt,,107.11,,130.541,,-1556447.9999999998,,-1450245.0
71,B2Ti,Titanium Boride,cr,https://janaf.nist.gov/tables/B-100.txt,0.0,44.278999999999996,0.0,28.485,-277811.0,-279491.0,-277811.0,-275334.0
72,B2Ti,Titanium Boride,"cr,l",https://janaf.nist.gov/tables/B-102.txt,0.0,44.278999999999996,0.0,28.485,-277811.0,-279491.0,-277811.0,-275334.0
73,B2Zr,Zirconium Boride,cr,https://janaf.nist.gov/tables/B-103.txt,0.0,48.242,0.0,35.941,-321314.0,-322586.0,-321314.0,-318234.00000000006
74,B2Zr,Zirconium Boride,"cr,l",https://janaf.nist.gov/tables/B-105.txt,0.0,48.242,0.0,35.941,-321314.0,-322586.0,-321314.0,-318234.00000000006
75,B3F3O3,Trifluoroboroxin,cr,https://janaf.nist.gov/tables/B-109.txt,,125.52,,217.56799999999998,,-2453916.0,,-2331126.0
76,H3B3O3,Boroxin,cr,https://janaf.nist.gov/tables/B-111.txt,,98.324,,167.36,,-1262313.0,,-1156803.0
77,B4K2O7,Potassium Borate,cr,https://janaf.nist.gov/tables/B-115.txt,,170.498,,208.363,,-3334230.0,,-3136756.0
78,B4K2O7,Potassium Borate,"cr,l",https://janaf.nist.gov/tables/B-117.txt,,170.498,,208.363,,-3334230.0,,-3136756.0
79,B4Li2O7,Lithium Borate,cr,https://janaf.nist.gov/tables/B-118.txt,,183.05,,155.645,,-3362262.0,,-3170290.9999999995
80,B4Li2O7,Lithium Borate,"cr,l",https://janaf.nist.gov/tables/B-120.txt,,183.05,,155.645,,-3362262.0,,-3170290.9999999995
81,B4Mg,Magnesium Boride,cr,https://janaf.nist.gov/tables/B-121.txt,0.0,70.333,0.0,51.923,-104683.0,-105017.99999999999,-104683.0,-103801.0
82,B4Na2O7,Sodium Borate,cr,https://janaf.nist.gov/tables/B-122.txt,0.0,186.774,0.0,189.49,-3258982.9999999995,-3276741.0,-3258982.9999999995,-3081522.0
83,B4Na2O7,Sodium Borate,"cr,l",https://janaf.nist.gov/tables/B-124.txt,0.0,186.774,0.0,189.49,-3258982.9999999995,-3276741.0,-3258982.9999999995,-3081522.0
84,B4O7Pb,Lead Borate,cr,https://janaf.nist.gov/tables/B-125.txt,,168.197,,166.942,,-2857672.0,,-2667095.9999999995
85,B6K2O10,Potassium Borate,cr,https://janaf.nist.gov/tables/B-128.txt,,261.918,,251.04,,-4633529.0,,-4353554.0
86,B6Li2O10,Lithium Borate,cr,https://janaf.nist.gov/tables/B-129.txt,,293.215,,188.28,,-4659888.0,,-4382420.999999999
87,B6Na2O10,Sodium Borate,cr,https://janaf.nist.gov/tables/B-130.txt,,243.50900000000001,,232.21200000000002,,-4580476.0,,-4302768.0
88,B6O10Pb,Lead Borate,cr,https://janaf.nist.gov/tables/B-131.txt,,230.957,,203.342,,-4196552.0,,-3921603.0
89,B8K2O13,Potassium Borate,cr,https://janaf.nist.gov/tables/B-132.txt,,321.289,,293.717,,-5945129.0,,-5582653.0
90,B8K2O13,Potassium Borate,"cr,l",https://janaf.nist.gov/tables/B-134.txt,,321.289,,293.717,,-5945129.0,,-5582653.0
91,B8Li2O13,Lithium Borate,cr,https://janaf.nist.gov/tables/B-135.txt,,325.515,,265.26599999999996,,-5914376.999999999,,-5564637.0
92,H14B10,Decaborane,cr,https://janaf.nist.gov/tables/B-136.txt,0.0,217.953,0.0,176.565,14248.0,-28870.0,14248.0,208617.00000000003
93,H14B10,Decaborane,"cr,l",https://janaf.nist.gov/tables/B-138.txt,0.0,217.953,0.0,176.565,14248.0,-28870.0,14248.0,208617.00000000003
94,B10O17Pb2,Lead Borate,cr,https://janaf.nist.gov/tables/B-140.txt,,406.685,,352.711,,-7087696.0,,-6616932.0
95,Ba,Barium,ref,https://janaf.nist.gov/tables/Ba-001.txt,0.0,28.096,0.0,62.475,0.0,0.0,0.0,0.0
96,Ba,Barium,cr,https://janaf.nist.gov/tables/Ba-002.txt,0.0,28.096,0.0,62.475,0.0,0.0,0.0,0.0
97,Ba,Barium,"cr,l",https://janaf.nist.gov/tables/Ba-004.txt,0.0,28.096,0.0,62.475,0.0,0.0,0.0,0.0
98,BaBr2,Barium Bromide,cr,https://janaf.nist.gov/tables/Ba-008.txt,,77.015,,148.532,,-757722.0,,-738000.0
99,BaBr2,Barium Bromide,"cr,l",https://janaf.nist.gov/tables/Ba-010.txt,,77.015,,148.532,,-757722.0,,-738000.0
100,BaCl2,Barium Chloride,cr,https://janaf.nist.gov/tables/Ba-013.txt,0.0,75.14,0.0,123.666,-859171.0,-858557.0,-859171.0,-810290.0
101,BaCl2,Barium Chloride,"cr,l",https://janaf.nist.gov/tables/Ba-015.txt,0.0,75.14,0.0,123.666,-859171.0,-858557.0,-859171.0,-810290.0
102,BaF2,Barium Fluoride,cr,https://janaf.nist.gov/tables/Ba-019.txt,0.0,72.204,0.0,96.397,-1207475.0,-1208758.0,-1207475.0,-1158410.0
103,BaF2,Barium Fluoride,"cr,l",https://janaf.nist.gov/tables/Ba-021.txt,0.0,72.204,0.0,96.397,-1207475.0,-1208758.0,-1207475.0,-1158410.0
104,H2BaO2,"Barium Hydroxide, Alpha",cr,https://janaf.nist.gov/tables/Ba-025.txt,,101.62899999999999,,107.11,,-946295.0,,-859476.0000000001
105,H2BaO2,Barium Hydroxide,"cr,l",https://janaf.nist.gov/tables/Ba-027.txt,,101.62899999999999,,107.11,,-946295.0,,-859476.0000000001
106,BaI2,Barium Iodide,cr,https://janaf.nist.gov/tables/Ba-030.txt,0.0,77.488,0.0,165.142,-604544.0,-605425.0,-604544.0,-601406.9999999999
107,BaI2,Barium Iodide,"cr,l",https://janaf.nist.gov/tables/Ba-032.txt,0.0,77.488,0.0,165.142,-604544.0,-605425.0,-604544.0,-601406.9999999999
108,BaO,Barium Oxide,cr,https://janaf.nist.gov/tables/Ba-034.txt,0.0,47.278999999999996,0.0,72.069,-546833.0000000001,-548104.0,-546833.0000000001,-520381.99999999994
109,BaO,Barium Oxide,"cr,l",https://janaf.nist.gov/tables/Ba-036.txt,0.0,47.278999999999996,0.0,72.069,-546833.0000000001,-548104.0,-546833.0000000001,-520381.99999999994
110,BaS,Barium Sulfide,cr,https://janaf.nist.gov/tables/Ba-038.txt,0.0,49.373999999999995,0.0,78.395,-462722.0,-463587.0,-462722.0,-458776.0
111,Be,Beryllium,ref,https://janaf.nist.gov/tables/Be-001.txt,0.0,16.38,0.0,9.44,0.0,0.0,0.0,0.0
112,Be,Beryllium,cr,https://janaf.nist.gov/tables/Be-002.txt,0.0,16.38,0.0,9.44,0.0,0.0,0.0,0.0
113,Be,Beryllium,"cr,l",https://janaf.nist.gov/tables/Be-004.txt,0.0,16.38,0.0,9.44,0.0,0.0,0.0,0.0
114,BeBr2,Beryllium Bromide,cr,https://janaf.nist.gov/tables/Be-008.txt,,66.024,,100.416,,-355640.0,,-337384.0
115,BeCl2,"Beryllium Chloride, Alpha",cr,https://janaf.nist.gov/tables/Be-013.txt,0.0,64.852,0.0,82.676,-491795.0,-490930.0,-491795.0,-446254.0
116,BeCl2,"Beryllium Chloride, Beta",cr,https://janaf.nist.gov/tables/Be-014.txt,0.0,62.425,0.0,75.814,-496527.0,-496222.0,-496527.0,-449501.0
117,BeCl2,Beryllium Chloride,"cr,l",https://janaf.nist.gov/tables/Be-016.txt,0.0,64.852,0.0,82.676,-491795.0,-490930.0,-491795.0,-446254.0
118,BeF2,Beryllium Fluoride,cr,https://janaf.nist.gov/tables/Be-019.txt,0.0,51.818999999999996,0.0,53.354,-1024464.9999999999,-1026753.9999999999,-1024464.9999999999,-979385.0
119,BeF2,Beryllium Fluoride,"cr,l",https://janaf.nist.gov/tables/Be-021.txt,0.0,51.818999999999996,0.0,53.354,-1024464.9999999999,-1026753.9999999999,-1024464.9999999999,-979385.0
120,BeF3Li,Lithium Trifluoroberyllate,cr,https://janaf.nist.gov/tables/Be-023.txt,,91.816,,89.245,,-1651842.9999999998,,-1576273.0
121,BeF3Li,Lithium Trifluoroberyllate,"cr,l",https://janaf.nist.gov/tables/Be-025.txt,,91.816,,89.245,,-1651842.9999999998,,-1576273.0
122,BeF4Li2,Lithium Tetrafluoroberyllate,cr,https://janaf.nist.gov/tables/Be-027.txt,,135.269,,130.583,,-2273586.0000000005,,-2171438.0
123,BeF4Li2,Lithium Tetrafluoroberyllate,"cr,l",https://janaf.nist.gov/tables/Be-029.txt,,135.269,,130.583,,-2273586.0000000005,,-2171438.0
124,H2BeO2,"Beryllium Hydroxide, Alpha",cr,https://janaf.nist.gov/tables/Be-035.txt,,65.70100000000001,,53.555,,-902906.9999999999,,-815933.0
125,H2BeO2,"Beryllium Hydroxide, Beta",cr,https://janaf.nist.gov/tables/Be-036.txt,,65.70100000000001,,50.208,,-905836.0,,-817863.9999999999
126,BeI2,Beryllium Iodide,cr,https://janaf.nist.gov/tables/Be-039.txt,,68.961,,120.499,,-188697.99999999997,,-187183.0
127,BeI2,Beryllium Iodide,"cr,l",https://janaf.nist.gov/tables/Be-041.txt,,68.961,,120.499,,-188697.99999999997,,-187183.0
128,BeO,"Beryllium Oxide, Alpha",cr,https://janaf.nist.gov/tables/Be-044.txt,0.0,25.56,0.0,13.77,-604914.0,-608354.0,-604914.0,-579062.0
129,BeO,"Beryllium Oxide, Beta",cr,https://janaf.nist.gov/tables/Be-045.txt,,25.56,,16.590999999999998,,-601659.0,,-573209.0000000001
130,BeO,Beryllium Oxide,"cr,l",https://janaf.nist.gov/tables/Be-047.txt,0.0,25.56,0.0,13.77,-604914.0,-608354.0,-604914.0,-579062.0
131,BeO4S,"Beryllium Sulfate, Alpha",cr,https://janaf.nist.gov/tables/Be-049.txt,0.0,85.697,0.0,77.971,-1190076.0,-1200808.0,-1190076.0,-1089354.0
132,BeO4S,"Beryllium Sulfate, Beta",cr,https://janaf.nist.gov/tables/Be-050.txt,,85.697,,79.258,,-1199695.0,,-1088624.0
133,BeO4S,"Beryllium Sulfate, Gamma",cr,https://janaf.nist.gov/tables/Be-051.txt,,85.697,,100.78399999999999,,-1180143.0,,-1075491.0
134,BeO4W,Beryllium Tungsten Oxide,cr,https://janaf.nist.gov/tables/Be-052.txt,,97.27799999999999,,88.366,,-1513352.9999999998,,-1404818.0
135,BeS,Beryllium Sulfide,cr,https://janaf.nist.gov/tables/Be-053.txt,,34.016,,37.028,,-234304.0,,-232972.0
136,S,Sulfur,ref,https://janaf.nist.gov/tables/S-001.txt,0.0,22.698,0.0,32.056,0.0,0.0,0.0,0.0
137,Be2O4Si,Beryllium Silicate,cr,https://janaf.nist.gov/tables/Be-060.txt,0.0,95.56299999999999,0.0,64.19,-2105002.9999999995,-2117225.0,-2105002.9999999995,-2002793.9999999998
138,Be3N2,"Beryllium Nitride, Alpha",cr,https://janaf.nist.gov/tables/Be-061.txt,0.0,64.358,0.0,34.129,-580879.0,-588270.0,-580879.0,-532874.0
139,Be3N2,Beryllium Nitride,"cr,l",https://janaf.nist.gov/tables/Be-063.txt,0.0,64.358,0.0,34.129,-580879.0,-588270.0,-580879.0,-532874.0
140,H4BrN,Ammonium Bromide,cr,https://janaf.nist.gov/tables/Br-012.txt,0.0,88.676,0.0,112.84200000000001,-254970.99999999997,-271542.00000000006,-254970.99999999997,-176007.0
141,BrK,Potassium Bromide,cr,https://janaf.nist.gov/tables/Br-015.txt,0.0,52.379,0.0,95.939,-386674.00000000006,-393798.0,-386674.00000000006,-380431.0
142,BrK,Potassium Bromide,"cr,l",https://janaf.nist.gov/tables/Br-017.txt,0.0,52.379,0.0,95.939,-386674.00000000006,-393798.0,-386674.00000000006,-380431.0
143,BrLi,Lithium Bromide,cr,https://janaf.nist.gov/tables/Br-019.txt,,48.919,,74.057,,-350912.0,,-341630.0
144,BrLi,Lithium Bromide,"cr,l",https://janaf.nist.gov/tables/Br-021.txt,,48.919,,74.057,,-350912.0,,-341630.0
145,BrNa,Sodium Bromide,cr,https://janaf.nist.gov/tables/Br-027.txt,0.0,51.4,0.0,86.818,-354301.99999999994,-361414.0,-354301.99999999994,-349267.0
146,BrNa,Sodium Bromide,"cr,l",https://janaf.nist.gov/tables/Br-029.txt,0.0,51.4,0.0,86.818,-354301.99999999994,-361414.0,-354301.99999999994,-349267.0
147,Br2,Bromine,ref,https://janaf.nist.gov/tables/Br-038.txt,0.0,75.67399999999999,0.0,152.20600000000002,0.0,0.0,0.0,0.0
148,Br2,Bromine,"cr,l",https://janaf.nist.gov/tables/Br-039.txt,0.0,75.67399999999999,0.0,152.20600000000002,0.0,0.0,0.0,0.0
149,Br2Ca,Calcium Bromide,cr,https://janaf.nist.gov/tables/Br-041.txt,,75.04,,129.704,,-683247.0,,-664138.9999999999
150,Br2Ca,Calcium Bromide,"cr,l",https://janaf.nist.gov/tables/Br-043.txt,,75.04,,129.704,,-683247.0,,-664138.9999999999
151,Br2Fe,Iron Bromide,cr,https://janaf.nist.gov/tables/Br-045.txt,,80.232,,140.666,,-248947.99999999997,,-237362.0
152,Br2Fe,Iron Bromide,"cr,l",https://janaf.nist.gov/tables/Br-047.txt,,80.232,,140.666,,-248947.99999999997,,-237362.0
153,Br2Hg,Mercury Bromide,cr,https://janaf.nist.gov/tables/Br-050.txt,,75.312,,170.31400000000002,,-169452.0,,-152183.0
154,Br2Hg,Mercury Bromide,"cr,l",https://janaf.nist.gov/tables/Br-052.txt,,75.312,,170.31400000000002,,-169452.0,,-152183.0
155,Br2Hg2,Mercury Bromide,cr,https://janaf.nist.gov/tables/Br-054.txt,,104.6,,218.752,,-204179.0,,-178684.00000000003
156,Br2Mg,Magnesium Bromide,cr,https://janaf.nist.gov/tables/Br-057.txt,,73.161,,117.152,,-524255.0,,-504063.00000000006
157,Br2Mg,Magnesium Bromide,"cr,l",https://janaf.nist.gov/tables/Br-059.txt,,73.161,,117.152,,-524255.0,,-504063.00000000006
158,Br2Mo,Molybdenum Bromide,cr,https://janaf.nist.gov/tables/Br-062.txt,,79.684,,124.68299999999999,,-202924.0,,-186189.00000000003
159,Br2Pb,Lead Bromide,cr,https://janaf.nist.gov/tables/Br-065.txt,0.0,79.578,0.0,161.128,-265247.0,-277399.0,-265247.0,-260743.0
160,Br2Pb,Lead Bromide,"cr,l",https://janaf.nist.gov/tables/Br-067.txt,0.0,79.578,0.0,161.128,-265247.0,-277399.0,-265247.0,-260743.0
161,Br2Sr,Strontium Bromide,cr,https://janaf.nist.gov/tables/Br-070.txt,0.0,76.85300000000001,0.0,143.438,-704960.0,-717973.9999999999,-704960.0,-698755.0
162,Br2Sr,Strontium Bromide,"cr,l",https://janaf.nist.gov/tables/Br-072.txt,0.0,76.85300000000001,0.0,143.438,-704960.0,-717973.9999999999,-704960.0,-698755.0
163,Br2Ti,Titanium Bromide,cr,https://janaf.nist.gov/tables/Br-074.txt,,78.688,,108.366,,-405430.0,,-383188.00000000006
164,Br2Zr,Zirconium Bromide,cr,https://janaf.nist.gov/tables/Br-076.txt,,86.72200000000001,,115.897,,-404593.0,,-382178.00000000006
165,Br2Zr,Zirconium Bromide,"cr,l",https://janaf.nist.gov/tables/Br-078.txt,,86.72200000000001,,115.897,,-404593.0,,-382178.00000000006
166,Br3Mo,Molybdenum Bromide,cr,https://janaf.nist.gov/tables/Br-081.txt,,105.37,,174.47299999999998,,-283675.0,,-259095.00000000003
167,Br3Ti,Titanium Bromide,cr,https://janaf.nist.gov/tables/Br-087.txt,0.0,101.705,0.0,176.44299999999998,-531572.0,-550196.0,-531572.0,-525561.0
168,Br3Zr,Zirconium Bromide,cr,https://janaf.nist.gov/tables/Br-089.txt,0.0,99.48299999999999,0.0,172.054,-616078.0,-635968.0000000001,-616078.0,-607607.0
169,Br4Mo,Molybdenum Bromide,cr,https://janaf.nist.gov/tables/Br-093.txt,,133.05100000000002,,209.2,,-304177.0,,-267260.99999999994
170,Br4Ti,Titanium Bromide,cr,https://janaf.nist.gov/tables/Br-098.txt,0.0,131.503,0.0,243.622,-592684.0,-617977.0,-592684.0,-590681.0
171,Br4Ti,Titanium Bromide,"cr,l",https://janaf.nist.gov/tables/Br-100.txt,0.0,131.503,0.0,243.622,-592684.0,-617977.0,-592684.0,-590681.0
172,Br4Zr,Zirconium Bromide,cr,https://janaf.nist.gov/tables/Br-102.txt,0.0,124.805,0.0,224.68900000000002,-734298.0,-760651.0000000001,-734298.0,-725293.0
173,Br5Nb,Niobium Bromide,cr,https://janaf.nist.gov/tables/Br-104.txt,,147.904,,258.78,,-556054.0,,-508886.99999999994
174,Br5Nb,Niobium Bromide,"cr,l",https://janaf.nist.gov/tables/Br-106.txt,,147.904,,258.78,,-556054.0,,-508886.99999999994
175,Br5W,Tungsten Bromide,cr,https://janaf.nist.gov/tables/Br-108.txt,,155.461,,271.96,,-311707.99999999994,,-269605.0
176,Br5W,Tungsten Bromide,"cr,l",https://janaf.nist.gov/tables/Br-110.txt,,155.461,,271.96,,-311707.99999999994,,-269605.0
177,Br6W,Tungsten Bromide,cr,https://janaf.nist.gov/tables/Br-112.txt,,181.385,,313.8,,-343088.0,,-290769.0
178,C0.98Nb,Niobium Carbide,cr,https://janaf.nist.gov/tables/C-001.txt,0.0,36.233000000000004,0.0,34.966,-138061.0,-138909.0,-138061.0,-136785.0
179,C,Carbon,ref,https://janaf.nist.gov/tables/C-002.txt,0.0,8.517000000000001,0.0,5.74,0.0,0.0,0.0,0.0
180,CB4,Boron Carbide,cr,https://janaf.nist.gov/tables/C-008.txt,0.0,53.763999999999996,0.0,27.175,-62404.0,-62676.0,-62404.0,-62108.99999999999
181,CB4,Boron Carbide,"cr,l",https://janaf.nist.gov/tables/C-010.txt,0.0,53.763999999999996,0.0,27.175,-62404.0,-62676.0,-62404.0,-62108.99999999999
182,CBe2,Beryllium Carbide,cr,https://janaf.nist.gov/tables/C-011.txt,,43.25,,16.317999999999998,,-90792.99999999999,,-88317.0
183,CBe2,Beryllium Carbide,"cr,l",https://janaf.nist.gov/tables/C-013.txt,,43.25,,16.317999999999998,,-90792.99999999999,,-88317.0
184,CCuN,Copper Cyanide,cr,https://janaf.nist.gov/tables/C-029.txt,0.0,61.023999999999994,0.0,90.00200000000001,93317.0,94977.0,93317.0,108306.0
185,CKN,Potassium Cyanide,cr,https://janaf.nist.gov/tables/C-069.txt,0.0,66.391,0.0,127.78,-118345.0,-113470.0,-118345.0,-102011.00000000001
186,CKN,Potassium Cyanide,"cr,l",https://janaf.nist.gov/tables/C-071.txt,0.0,66.391,0.0,127.78,-118345.0,-113470.0,-118345.0,-102011.00000000001
187,CK2O3,Potassium Carbonate,cr,https://janaf.nist.gov/tables/C-073.txt,0.0,114.43700000000001,0.0,155.519,-1144614.0,-1150182.0,-1144614.0,-1064528.0
188,CK2O3,Potassium Carbonate,"cr,l",https://janaf.nist.gov/tables/C-075.txt,0.0,114.43700000000001,0.0,155.519,-1144614.0,-1150182.0,-1144614.0,-1064528.0
189,CLi2O3,Lithium Carbonate,cr,https://janaf.nist.gov/tables/C-076.txt,0.0,96.23200000000001,0.0,90.171,-1207891.0,-1216038.0,-1207891.0,-1132120.0
190,CLi2O3,Lithium Carbonate,"cr,l",https://janaf.nist.gov/tables/C-078.txt,0.0,96.23200000000001,0.0,90.171,-1207891.0,-1216038.0,-1207891.0,-1132120.0
191,CMgO3,Magnesium Carbonate,cr,https://janaf.nist.gov/tables/C-079.txt,0.0,76.21,0.0,65.854,-1104303.9999999998,-1111688.9999999998,-1104303.9999999998,-1028124.0
192,CNNa,Sodium Cyanide,cr,https://janaf.nist.gov/tables/C-083.txt,0.0,68.681,0.0,118.46700000000001,-98298.99999999999,90709.0,-98298.99999999999,80413.0
193,CNNa,Sodium Cyanide,"cr,l",https://janaf.nist.gov/tables/C-085.txt,0.0,68.681,0.0,118.46700000000001,-98298.99999999999,90709.0,-98298.99999999999,80413.0
194,CNa2O3,Sodium Carbonate,cr,https://janaf.nist.gov/tables/C-090.txt,0.0,111.00299999999999,0.0,138.797,-1124610.0,-1130768.0,-1124610.0,-1048009.0
195,CNaO3,Sodium Carbonate,"cr,l",https://janaf.nist.gov/tables/C-092.txt,0.0,111.00299999999999,0.0,138.797,-1124610.0,-1130768.0,-1124610.0,-1048009.0
196,CSi,"Silicon Carbide, Alpha",cr,https://janaf.nist.gov/tables/C-100.txt,0.0,26.761,0.0,16.485,-70530.0,-71546.0,-70530.0,-69139.0
197,CSi,"Silicon Carbide, Beta",cr,https://janaf.nist.gov/tables/C-101.txt,0.0,26.84,0.0,16.61,-72221.0,-73220.0,-72221.0,-70850.0
198,CTa,Tantalum Carbide,cr,https://janaf.nist.gov/tables/C-104.txt,0.0,36.79,0.0,42.373000000000005,-143879.0,-144097.0,-143879.0,-142654.0
199,CTa,Tantalum Carbide,"cr,l",https://janaf.nist.gov/tables/C-106.txt,0.0,36.79,0.0,42.373000000000005,-143879.0,-144097.0,-143879.0,-142654.0
200,CTi,Titanium Carbide,cr,https://janaf.nist.gov/tables/C-107.txt,0.0,33.806999999999995,0.0,24.229,-182822.0,-184095.99999999997,-182822.0,-180438.0
201,CTi,Titanium Carbide,"cr,l",https://janaf.nist.gov/tables/C-109.txt,0.0,33.806999999999995,0.0,24.229,-182822.0,-184095.99999999997,-182822.0,-180438.0
202,CZr,Zirconium Carbide,cr,https://janaf.nist.gov/tables/C-110.txt,0.0,37.899,0.0,33.321,-195960.99999999997,-196648.0,-195960.99999999997,-193282.0
203,CZr,Zirconium Carbide,"cr,l",https://janaf.nist.gov/tables/C-112.txt,0.0,37.899,0.0,33.321,-195960.99999999997,-196648.0,-195960.99999999997,-193282.0
204,C2Cr3,Chromium Carbide,cr,https://janaf.nist.gov/tables/C-119.txt,0.0,99.29899999999999,0.0,85.434,-86211.0,-85354.0,-86211.0,-86277.0
205,C2Li2,Lithium Carbide,cr,https://janaf.nist.gov/tables/C-131.txt,,71.546,,58.576,,-59413.00000000001,,-56111.00000000001
206,C2Mg,Magnesium Carbide,cr,https://janaf.nist.gov/tables/C-132.txt,,56.233000000000004,,54.391999999999996,,87863.99999999999,,84811.0
207,C3Al4,Aluminum Carbide,cr,https://janaf.nist.gov/tables/C-139.txt,0.0,116.78399999999999,0.0,88.969,-210843.0,-215685.0,-210843.0,-203356.0
208,C3Cr7,Chromium Carbide,cr,https://janaf.nist.gov/tables/C-140.txt,0.0,209.748,0.0,200.983,-163507.99999999997,-160666.0,-163507.99999999997,-166160.99999999997
209,C3Mg2,Magnesium Carbide,cr,https://janaf.nist.gov/tables/C-141.txt,,93.76299999999999,,100.416,,79496.00000000001,,74173.0
210,C6Cr23,Chromium Carbide,cr,https://janaf.nist.gov/tables/C-151.txt,0.0,628.1519999999999,0.0,612.044,-333575.0,-328444.0,-333575.0,-338693.00000000006
211,Ca,Calcium,ref,https://janaf.nist.gov/tables/Ca-001.txt,0.0,25.929000000000002,0.0,41.588,0.0,0.0,0.0,0.0
212,Ca,"Calcium, Alpha",cr,https://janaf.nist.gov/tables/Ca-002.txt,0.0,25.929000000000002,0.0,41.588,0.0,0.0,0.0,0.0
213,Ca,"Calcium, Beta",cr,https://janaf.nist.gov/tables/Ca-003.txt,,25.951,,43.07,,1056.0,,614.0
214,Ca,Calcium,"cr,l",https://janaf.nist.gov/tables/Ca-005.txt,0.0,25.929000000000002,0.0,41.588,0.0,0.0,0.0,0.0
215,CaCl2,Calcium Chloride,cr,https://janaf.nist.gov/tables/Ca-009.txt,0.0,72.85600000000001,0.0,104.602,-796270.0,-795797.0,-796270.0,-748073.0
216,CaCl2,Calcium Chloride,"cr,l",https://janaf.nist.gov/tables/Ca-011.txt,0.0,72.85600000000001,0.0,104.602,-796270.0,-795797.0,-796270.0,-748073.0
217,CaF2,Calcium Fluoride,cr,https://janaf.nist.gov/tables/Ca-014.txt,0.0,68.58800000000001,0.0,68.572,-1223006.0,-1225912.0,-1223006.0,-1173496.0
218,CaF2,Calcium Fluoride,"cr,l",https://janaf.nist.gov/tables/Ca-016.txt,0.0,68.58800000000001,0.0,68.572,-1223006.0,-1225912.0,-1223006.0,-1173496.0
219,H2CaO2,Calcium Hydroxide,cr,https://janaf.nist.gov/tables/Ca-020.txt,0.0,87.48700000000001,0.0,83.387,-977358.0000000001,-986085.0,-977358.0000000001,-898421.0
220,CaI2,Calcium Iodide,cr,https://janaf.nist.gov/tables/Ca-023.txt,0.0,77.157,0.0,145.287,-535838.0000000001,-536807.0,-535838.0000000001,-533097.0
221,CaI2,Calcium Iodide,"cr,l",https://janaf.nist.gov/tables/Ca-025.txt,0.0,77.157,0.0,145.287,-535838.0000000001,-536807.0,-535838.0000000001,-533097.0
222,CaO,Calcium Oxide,cr,https://janaf.nist.gov/tables/Ca-027.txt,0.0,42.12,0.0,38.211999999999996,-631760.0,-635089.0,-631760.0,-603501.0
223,CaO,Calcium Oxide,"cr,l",https://janaf.nist.gov/tables/Ca-029.txt,0.0,42.12,0.0,38.211999999999996,-631760.0,-635089.0,-631760.0,-603501.0
224,CaS,Calcium Sulfide,cr,https://janaf.nist.gov/tables/Ca-031.txt,0.0,47.442,0.0,56.601000000000006,-472061.0,-473210.0,-472061.0,-468129.0
225,ClCs,Cesium Chloride,cr,https://janaf.nist.gov/tables/Cl-005.txt,9.146,52.442,3.54,101.182,-442979.00000000006,-442835.0,-442979.00000000006,-414360.0
226,ClCs,Cesium Chloride,"cr,l",https://janaf.nist.gov/tables/Cl-007.txt,9.146,52.442,3.54,101.182,-442979.00000000006,-442835.0,-442979.00000000006,-414360.0
227,ClCu,Copper Chloride,cr,https://janaf.nist.gov/tables/Cl-009.txt,,48.534,,87.027,,-138072.0,,-120876.0
228,ClCu,Copper Chloride,"cr,l",https://janaf.nist.gov/tables/Cl-011.txt,,48.534,,87.027,,-138072.0,,-120876.0
229,H4ClN,Ammonium Chloride,cr,https://janaf.nist.gov/tables/Cl-029.txt,0.0,86.441,0.0,94.86,-311390.99999999994,-314553.0,-311390.99999999994,-203092.0
230,H4ClNO4,Ammonium Perchlorate,cr,https://janaf.nist.gov/tables/Cl-030.txt,0.0,128.072,0.0,184.18,-277778.0,-295767.0,-277778.0,-88607.00000000001
231,ClI,Iodine Chloride,cr,https://janaf.nist.gov/tables/Cl-032.txt,0.0,55.229,0.0,97.927,-36395.0,-35422.0,-36395.0,-14049.000000000002
232,ClI,Iodine Chloride,"cr,l",https://janaf.nist.gov/tables/Cl-034.txt,0.0,55.229,0.0,97.927,-36395.0,-35422.0,-36395.0,-14049.000000000002
233,ClK,Potassium Chloride,cr,https://janaf.nist.gov/tables/Cl-036.txt,0.0,51.287,0.0,82.554,-436379.0,-436684.0,-436379.0,-408760.99999999994
234,ClK,Potassium Chloride,"cr,l",https://janaf.nist.gov/tables/Cl-038.txt,0.0,51.287,0.0,82.554,-436379.0,-436684.0,-436379.0,-408760.99999999994
235,ClKO4,Potassium Perchlorate,cr,https://janaf.nist.gov/tables/Cl-040.txt,0.0,110.20700000000001,0.0,151.042,-422147.0,-430115.0,-422147.0,-300282.0
236,ClLi,Lithium Chloride,cr,https://janaf.nist.gov/tables/Cl-041.txt,0.0,48.028,0.0,59.3,-408359.00000000006,-408265.99999999994,-408359.00000000006,-384019.0
237,ClLi,Lithium Chloride,"cr,l",https://janaf.nist.gov/tables/Cl-043.txt,0.0,48.028,0.0,59.3,-408359.00000000006,-408265.99999999994,-408359.00000000006,-384019.0
238,ClLiO4,Lithium Perchlorate,cr,https://janaf.nist.gov/tables/Cl-046.txt,,105.01799999999999,,125.52,,-380744.0,,-253910.99999999997
239,ClLiO4,Lithium Perchlorate,"cr,l",https://janaf.nist.gov/tables/Cl-048.txt,,105.01799999999999,,125.52,,-380744.0,,-253910.99999999997
240,ClNa,Sodium Chloride,cr,https://janaf.nist.gov/tables/Cl-053.txt,0.0,50.50899999999999,0.0,72.115,-410693.00000000006,-411120.0,-410693.00000000006,-384024.0
241,ClNa,Sodium Chloride,"cr,l",https://janaf.nist.gov/tables/Cl-055.txt,0.0,50.50899999999999,0.0,72.115,-410693.00000000006,-411120.0,-410693.00000000006,-384024.0
242,ClNaO4,Sodium Perchlorate,cr,https://janaf.nist.gov/tables/Cl-057.txt,,111.294,,142.256,,-382751.99999999994,,-254240.0
243,Cl2,Chlorine,ref,https://janaf.nist.gov/tables/Cl-073.txt,0.0,33.949,0.0,223.079,0.0,0.0,0.0,0.0
244,Cl2Co,Cobalt Chloride,cr,https://janaf.nist.gov/tables/Cl-074.txt,0.0,78.492,0.0,109.266,-314394.0,-312545.0,-314394.0,-269647.0
245,Cl2Co,Cobalt Chloride,"cr,l",https://janaf.nist.gov/tables/Cl-076.txt,0.0,78.492,0.0,109.266,-314394.0,-312545.0,-314394.0,-269647.0
246,Cl2Cu,Copper Chloride,cr,https://janaf.nist.gov/tables/Cl-079.txt,0.0,71.881,0.0,108.085,-206648.0,-205852.99999999997,-206648.0,-161680.0
247,Cl2Fe,Iron Chloride,cr,https://janaf.nist.gov/tables/Cl-081.txt,0.0,76.664,0.0,117.947,-344419.00000000006,-341833.0,-344419.00000000006,-302342.0
248,Cl2Fe,Iron Chloride,"cr,l",https://janaf.nist.gov/tables/Cl-083.txt,0.0,76.664,0.0,117.947,-344419.00000000006,-341833.0,-344419.00000000006,-302342.0
249,Cl2Hg,Mercury Chloride,cr,https://janaf.nist.gov/tables/Cl-086.txt,,73.906,,144.494,,-230120.0,,-184022.00000000003
250,Cl2Hg,Mercury Chloride,"cr,l",https://janaf.nist.gov/tables/Cl-088.txt,,73.906,,144.494,,-230120.0,,-184022.00000000003
251,Cl2Hg2,Mercury Chloride,cr,https://janaf.nist.gov/tables/Cl-090.txt,0.0,101.96799999999999,0.0,192.535,-260537.00000000003,-264927.0,-260537.00000000003,-210485.0
252,Cl2Mg,Magnesium Chloride,cr,https://janaf.nist.gov/tables/Cl-093.txt,0.0,71.37899999999999,0.0,89.62899999999999,-641196.0,-641616.0,-641196.0,-592087.0
253,Cl2Mg,Magnesium Chloride,"cr,l",https://janaf.nist.gov/tables/Cl-095.txt,0.0,71.37899999999999,0.0,89.62899999999999,-641196.0,-641616.0,-641196.0,-592087.0
254,Cl2Ni,Nickel Chloride,cr,https://janaf.nist.gov/tables/Cl-099.txt,0.0,71.66,0.0,98.15700000000001,-305389.0,-304930.0,-305389.0,-258779.0
255,Cl2Ni,Nickel Chloride,"cr,l",https://janaf.nist.gov/tables/Cl-101.txt,0.0,71.66,0.0,98.15700000000001,-305389.0,-304930.0,-305389.0,-258779.0
256,Cl2O2W,Tungsten Chloride Oxide,cr,https://janaf.nist.gov/tables/Cl-106.txt,,104.40799999999999,,200.832,,-780316.0,,-702781.0000000001
257,Cl2Pb,Lead Chloride,cr,https://janaf.nist.gov/tables/Cl-108.txt,,77.07300000000001,,135.98,,-359406.0,,-314121.0
258,Cl2Pb,Lead Chloride,"cr,l",https://janaf.nist.gov/tables/Cl-110.txt,,77.07300000000001,,135.98,,-359406.0,,-314121.0
259,Cl2Sr,Strontium Chloride,cr,https://janaf.nist.gov/tables/Cl-119.txt,0.0,75.58800000000001,0.0,114.809,-829343.9999999999,-828850.0,-829343.9999999999,-779965.0
260,Cl2Sr,Strontium Chloride,"cr,l",https://janaf.nist.gov/tables/Cl-121.txt,0.0,75.58800000000001,0.0,114.809,-813101.0000000001,-828850.0,-813101.0000000001,-779965.0
261,Cl2Ti,Titanium Chloride,cr,https://janaf.nist.gov/tables/Cl-123.txt,0.0,69.831,0.0,87.345,-514759.0,-515469.00000000006,-514759.0,-465829.0
262,Cl2W,Tungsten Chloride,cr,https://janaf.nist.gov/tables/Cl-125.txt,,77.822,,130.541,,-257315.99999999997,,-219988.0
263,Cl2Zr,Zirconium Chloride,cr,https://janaf.nist.gov/tables/Cl-127.txt,,72.592,,110.039,,-430952.0,,-385660.0
264,Cl2Zr,Zirconium Chloride,"cr,l",https://janaf.nist.gov/tables/Cl-129.txt,,72.592,,110.039,,-430952.0,,-385660.0
265,Cl3Fe,Iron Chloride,cr,https://janaf.nist.gov/tables/Cl-134.txt,0.0,96.65,0.0,142.336,-400833.0,-399405.0,-400833.0,-333930.0
266,Cl3Fe,Iron Chloride,"cr,l",https://janaf.nist.gov/tables/Cl-136.txt,0.0,96.65,0.0,142.336,-400833.0,-399405.0,-400833.0,-333930.0
267,Cl3Ti,Titanium Chloride,cr,https://janaf.nist.gov/tables/Cl-144.txt,0.0,97.161,0.0,139.75,-724059.0,-721740.0,-724059.0,-654469.0
268,Cl3Zr,Zirconium Chloride,cr,https://janaf.nist.gov/tables/Cl-146.txt,,96.19,,145.812,,-714209.0,,-646327.0
269,Cl4Mo,Molybdenum Chloride,cr,https://janaf.nist.gov/tables/Cl-151.txt,,129.704,,223.84400000000002,,-476976.0,,-402164.0
270,Cl4Mo,Molybdenum Chloride,"cr,l",https://janaf.nist.gov/tables/Cl-153.txt,0.0,129.704,,223.84400000000002,,-476976.0,,-402164.0
271,Cl4OW,Tungsten Chloride Oxide,cr,https://janaf.nist.gov/tables/Cl-155.txt,,146.248,,172.799,,-671113.9999999999,,-549291.9999999999
272,Cl4OW,Tungsten Chloride Oxide,"cr,l",https://janaf.nist.gov/tables/Cl-157.txt,,146.248,,172.799,,-671113.9999999999,,-549291.9999999999
273,Cl4Ti,Titanium Chloride,cr,https://janaf.nist.gov/tables/Cl-161.txt,0.0,129.46,0.0,209.06900000000002,-818798.0,815026.0000000001,-818798.0,735166.9999999999
274,Cl4Ti,Titanium Chloride,"cr,l",https://janaf.nist.gov/tables/Cl-163.txt,0.0,145.205,0.0,221.925,-811213.0000000001,-804165.0,-811213.0000000001,-728138.9999999999
275,Cl4W,Tungsten Chloride,cr,https://janaf.nist.gov/tables/Cl-165.txt,,129.704,,198.322,,-443086.0,,-359455.99999999994
276,Cl4Zr,Zirconium Chloride,cr,https://janaf.nist.gov/tables/Cl-167.txt,0.0,119.788,0.0,181.418,-981585.0,-980520.0,-981585.0,-889998.9999999999
277,Cl5Mo,Molybdenum Chloride,cr,https://janaf.nist.gov/tables/Cl-169.txt,,155.645,,238.488,,-527184.0,,-423483.0
278,Cl5Mo,Molybdenum Chloride,"cr,l",https://janaf.nist.gov/tables/Cl-171.txt,,155.645,,238.488,,-527184.0,,-423483.0
279,Cl5Nb,Niobium Chloride,cr,https://janaf.nist.gov/tables/Cl-173.txt,,147.904,,214.053,,-797470.0,,-684141.0000000001
280,Cl5Nb,Niobium Chloride,"cr,l",https://janaf.nist.gov/tables/Cl-175.txt,,147.904,,214.053,,-797470.0,,-684141.0000000001
281,Cl5Ta,Tantalum Chloride,cr,https://janaf.nist.gov/tables/Cl-178.txt,,147.904,,221.752,,-858975.0,,-746448.0
282,Cl5Ta,Tantalum Chloride,"cr,l",https://janaf.nist.gov/tables/Cl-180.txt,,147.904,,221.752,,-858975.0,,-746448.0
283,Cl5W,Tungsten Chloride,cr,https://janaf.nist.gov/tables/Cl-182.txt,,155.645,,217.56799999999998,,-512958.00000000006,,-401811.0
284,Cl5W,Tungsten Chloride,"cr,l",https://janaf.nist.gov/tables/Cl-184.txt,,155.645,,217.56799999999998,,-512958.00000000006,,-401811.0
285,Cl6Mo,Molybdenum Chloride,cr,https://janaf.nist.gov/tables/Cl-187.txt,,175.31,,255.22400000000002,,-523000.0,,-391033.0
286,Cl6W,"Tungsten Chloride, Alpha",cr,https://janaf.nist.gov/tables/Cl-189.txt,,175.418,,238.488,,-593710.0,,-455544.00000000006
287,Cl6W,"Tungsten Chloride, Beta",cr,https://janaf.nist.gov/tables/Cl-190.txt,,188.28,,280.60400000000004,,-572877.0,,-447269.0
288,Cl6W,Tungsten Chloride,"cr,l",https://janaf.nist.gov/tables/Cl-192.txt,,175.418,,238.488,,-593710.0,,-455544.00000000006
289,Co,Cobalt,ref,https://janaf.nist.gov/tables/Co-001.txt,0.0,24.802,0.0,30.066999999999997,0.0,0.0,0.0,0.0
290,Co,Cobalt,cr,https://janaf.nist.gov/tables/Co-002.txt,0.0,24.802,0.0,30.066999999999997,0.0,0.0,0.0,0.0
291,Co,Cobalt,"cr,l",https://janaf.nist.gov/tables/Co-004.txt,0.0,24.802,0.0,30.066999999999997,0.0,0.0,0.0,0.0
